Repository: charlesll/Examples

# Examples
Examples for using Rampy, Scipy, lmfit for spectral fitting

IPython notebooks

File: Raman_spectrum_fitting.ipynb
# Starting comments
Charles Le Losq, Geophysical Laboratory, Carnegie Institution for Science. 7 April 2015.

This IPython notebook is aimed to show how you can easily fit a Raman spectrum with Python tools, for free and, in my opinion, in an elegant way.

This fitting procedure is much less "black-box" than existing GUI softwares. It probably is a little bit harder to learn for the newcomer, but rewards are much greater since you can control all the procedure in every single detail.

In this example, we will fit the 850-1300 cm$^{-1}$ portion of a Raman spectrum of a sodium tetrasilicate glass Na$_2$Si$_4$O$_9$, the name will be abbreviated NS4 in the following. 

For further references for fitting Raman spectra of glasses, please see for instance: Virgo et al., 1980, Science 208, p 1371-1373; Mysen et al., 1982, American Mineralogist 67, p 686-695; McMillan, 1984, American Mineralogist 69, p 622-644; Mysen, 1990, American Mineralogist 75, p 120-134; Le Losq et al., 2014, Geochimica et Cosmochimica Acta 126, p 495-517 and Neuville et al., 2014, Reviews in Mineralogy and Geochemistry 78.

We will use the optimization algorithms of Scipy together with the library lmfit (http://lmfit.github.io/lmfit-py/) that is extremely useful to add constrains to the fitting procedure.

# Importing libraries
So the first part will be to import a bunch of libraries for doing various things

```
import sys, os, time
sys.path.append("/Users/closq/Google Drive/RamPy/lib-charles/") #for the path of my library, see RamPy on GitHub 

import numpy as np # For data manipulation
import scipy # For data manipulation
import random
import matplotlib.pyplot as plt # For doing the plots
# We need this in this case because we use IPython notebooks, but not needed in a .py code
%matplotlib inline
```

We need in particular the library lmfit created and maintained by Matt Newville, CARS, University of Chicago, and available at http://lmfit.github.io/lmfit-py/. See the documentation on the website for installing and using this one.

```
from lmfit import minimize, Minimizer, Parameters, Parameter, report_fit, fit_report
```

:0: FutureWarning: IPython widgets are experimental and may change in the future.

And my own library which performs a bunch of various stuffs and available on my Github in the RamPy folder

```
from spectratools import *  #Charles' libraries and functions
```

# Importing and looking at the data
Let's first have a look at the spectrum

```
# get the spectrum to deconvolute, with skipping header and footer comment lines from the spectrometer
inputsp = np.genfromtxt("LS4.txt",skip_header=20, skip_footer=43) 

# create a new plot for showing the spectrum
plt.plot(inputsp[:,0],inputsp[:,1],'k-')
plt.xlabel("Raman shift, cm$^{-1}$", fontsize = 14)
plt.ylabel("Normalized intensity, a. u.", fontsize = 14)
plt.title("Figure 1: the spectrum of interest",fontsize = 14, fontweight = "bold")
```

So we are looking at the 500-1300 cm$^{-1}$ portion of the Raman spectrum of the NS4 glass. We see a peak near 800 cm$^{-1}$, and two others near 950 and 1085 cm$^{-1}$. We will be interested in fitting the 870-1300 cm$^{-1}$ portion of this spectrum, which can be assigned to the various symmetric and assymetric stretching vibrations of Si-O bonds in the SiO$_2$ tetrahedra present in the glass network (see the above cited litterature for details).

# Baseline Removal

First thing we notice in Fig. 1, we have to remove a baseline because this spectrum is shifted from 0 by some "background" scattering. This quite typical in Raman spectra of glasses. Several ways exist to do so, my favorite one being using the Generalized Cross-Validated (GCV) cubic spline function (Le Losq et al., American Mineralogist 97, p 779-790). It uses the GCV spline algorithm implemented in Fortran and available on the netlib (http://www.netlib.org/gcv/gcvspl ; see related publication of Woltring, 1986).

The version available on the Netlib is not directly easy to wrap since it is in "old" Fortran 77. Fortunately, another one converted in F95 if I remember right is available on internet. This version is wrapped in my spectratools toolbox. See my Github page for details. The great thing is that this wrapping avoids any error of conversion (I didn't touch to the original code, at the exeption of some header things and variable assignement that were not in the good format for the wrapper F2PY)  and allows use of the Fortran code which probably runs faster than any Python implementation.

So let's use it!

```
bir = np.array([(820,874),(1300,1400)]) # The regions where the spline will be fitted
lb = 867 # The lower boundary of interest
hb = 1300 # The upper boundary of interest
smof = 0.01 # The smoothing factor, it changes according to the error of the data and the smoothness of the fit you want
sample, baseline, taux = linbaseline(inputsp,bir,'gcvspline',smof)# We fit the spline! Easy!
```

Now we will do some manipulation to have the interested portion of spectrum in a single variable. We will assume that the errors have not been drastically affected by the correction process (in some case it can be, but this one is quite straightforward), such that we will use the initial relative errors stored in the "ese0" variable.

```
interestspectra = sample[np.where((sample[:,0] > lb)&(sample[:,0] < hb))]
ese0 = np.sqrt(abs(interestspectra[:,1]))/abs(interestspectra[:,1]) # the relative errors after baseline subtraction
interestspectra[:,1] = interestspectra[:,1]/np.amax(interestspectra[:,1])*100 # normalise spectra to maximum intensity, easier to handle 
sigma = abs(ese0*interestspectra[:,1]) #calculate good ese
```

And let's plot the portion of interest before and after baseline subtraction:

```
# create a new plot for showing the spectrum
inp = plt.plot(inputsp[:,0],inputsp[:,1],'k-',label='Original')
corr = plt.plot(sample[:,0],sample[:,1],'b-',label='Corrected') #we use the sample variable because it is not already normalized...
bas = plt.plot(baseline[:,0],baseline[:,1],'r-',label='Baseline')
plt.xlim(lb,1300)
plt.ylim(0,40000)
plt.xlabel("Raman shift, cm$^{-1}$", fontsize = 14)
plt.ylabel("Normalized intensity, a. u.", fontsize = 14)
plt.title('Fig. 2: The baseline correction', fontsize = 14,fontweight = 'bold')
plt.legend()
```

# Last steps before fitting the spectrum

So here we are. We have the corrected spectrum in the sample variable. 

But before going further away,we need to write a function for the optimisation. It will return the difference between the calculated and measured spectrum, following the guideline provived by lmfit (http://lmfit.github.io/lmfit-py/) Please note that I do the fitting this way because it gives a pretty good control of the entire process, but you can use directly the builtin models of lmfit (http://lmfit.github.io/lmfit-py/builtin_models.html) for fitting the spectrum. Doing so, your code will be different from this one and you don't need to define a residual function. In such case, you want to look at the example 3 on the page http://lmfit.github.io/lmfit-py/builtin_models.html. But let's just pretend we want to write our own piece of code and use the Gaussian function implemented in spectratools.

The shape of the spectrum suggests that at least three peaks are present, because of the two obvious bands near 950 and 1080 cm$^{-1}$ and a slope break near 1200 cm $^{-1}$. From previous works, we actually know that we have two additional peaks (See Mysen, 1990 or Le Losq et al., 2014) in this spectral region located near 1050 and 1150 cm$^{-1}$. So we have to fit 5 peaks, and hence, we have 5 intensities variables a1 to a5, 5 frequencies f1 to f5, and 5 half width at half peak maximum l1 to l5. This makes a total of 15 parameters. Those variables will be stored in the Parameters() object created by the lmfit software (see http://lmfit.github.io/lmfit-py/parameters.html), we will go back on this one latter. For now, let just say that the Parameters() object is called "pars" and contains the various a1-a5, f1-f5 and l1-l5 parameters, such that we can have their values with using a1 = pars['a1'].value for instance.

So let's go. We create the function "residual" with arguments pars (the Parameters() object), the x axis, and, in option, the y axis as data and the errors.

```
def residual(pars, x, data=None, eps=None): #Function definition
    # unpack parameters, extract .value attribute for each parameter
    a1 = pars['a1'].value
    a2 = pars['a2'].value
    a3 = pars['a3'].value
    a4 = pars['a4'].value
    a5 = pars['a5'].value
    
    f1 = pars['f1'].value
    f2 = pars['f2'].value
    f3 = pars['f3'].value
    f4 = pars['f4'].value
    f5 = pars['f5'].value 
    
    l1 = pars['l1'].value
    l2 = pars['l2'].value
    l3 = pars['l3'].value
    l4 = pars['l4'].value
    l5 = pars['l5'].value
    
    # Using the Gaussian model function from spectratools
    peak1 = gaussian(x,a1,f1,l1)
    peak2 = gaussian(x,a2,f2,l2)
    peak3 = gaussian(x,a3,f3,l3)
    peak4 = gaussian(x,a4,f4,l4)
    peak5 = gaussian(x,a5,f5,l5)
    
    model = peak1 + peak2 + peak3 + peak4 + peak5 # The global model is the sum of the Gaussian peaks
    
    if data is None: # if we don't have data, the function only returns the direct calculation
        return model, peak1, peak2, peak3, peak4, peak5
    if eps is None: # without errors, no ponderation
        return (model - data)
    return (model - data)/eps # with errors, the difference is ponderated
```

Note that in the above function, I did not applied the square to (model - data). This is implicitely done by lmfit (see http://lmfit.github.io/lmfit-py/fitting.html#fit-func-label for further information on function writting).

# Fitting

Ok, we have our optimisation function. So we can go forward and fit the spectrum... 

Let's create the Parameter object that contains the parameters:

```
xfit = interestspectra[:,0] # region to be fitted, I store them in different variables to avoid confusion...
data = interestspectra[:,1] # region to be fitted

params = Parameters()
#               (Name,  Value,  Vary,   Min,  Max,  Expr)
params.add_many(('a1',   24,   True,  0,      None,  None),
                ('f1',   946,   True, 910,    970,  None),
                ('l1',   26,   True,  20,      50,  None),
                ('a2',   35,   True,  0,      None,  None),
                ('f2',   1026,  True, 990,   1070,  None),
                ('l2',   39,   True,  20,   55,  None),  
                ('a3',   85,    True,    70,      None,  None),
                ('f3',   1082,  True, 1070,   1110,  None),
                ('l3',   31,   True,  25,   35,  None),  
                ('a4',   22,   True,  0,      None,  None),
                ('f4',   1140,  True, 1110,    1160,  None),
                ('l4',   35,   True,  20,   50,  None),  
                ('a5',   4,   True,  0,      None,  None),
                ('f5',   1211,  True, 1180,   1220,  None),
                ('l5',   28,   True,  20,   45,  None))
```

For further details on the Parameters() object, I invite you to look at this page: http://lmfit.github.io/lmfit-py/parameters.html . But from the above piece of code, you can already guess that you can make specific parameters that vary or not, you can fixe Min or Max values, and you can even put some contrains between parameters (e.g., "l1 = l2') using the last "Expr" column.

You can remark that we applied some boundaries for the peak positions, but also for peak widths. This is based on previous fits made for this kind of compositions. Typically, in such glass, peaks from Si-O stretch vibrations do not present half-width greater than 50 cm-1 or smaller than 20 cm-1. For instance, the 1080 cm-1 peak typically present a half-width of ~ 30 cm$^{-1} ± 5 cm$^{-1} in sodium silicate glasses, such that we can apply a tighter constrain there. Following such ideas, I put bonds for the parameter values for the half-width of the peaks. This avoid fitting divergence. Furthermore, we know approximately the frequencies of the peaks, such that we can also apply bondaries for them. This will help the fitting, since in this problem, we have five peaks in a broad envelop that only present two significant features at ~950, ~1080 cm$^{-1}$ as well as two barely visible shoulders near 1050 and 1200 cm$^{-1}$. But this is a simple case. For some more complex (aluminosilicate) glasses, this 850-1300 cm$^{-1}$ frequency envelop is even less resolved, such that applying reasonable constrains become crucial for any quantitative Raman fitting.

For starting the fit, as we suppose we have a not bad knowledge of peak frequencies (see the discussion right above), a good thing to do is to fix for the first fit the frequencies of the peaks:

```
# we constrain the positions
params['f1'].vary = False
params['f2'].vary = False
params['f3'].vary = False
params['f4'].vary = False
params['f5'].vary = False
```

This avoids any divergence of the fitting procedure regarding the hald-width, because with free frequencies and badly estimated half-width and intensities, the fitting procedure always tends to extremely broaden the peaks and put them at similar frequencies, with strong overlapping. Starting the fitting procedure by fixing the parameter we know the best, i.e. the frequencies, avoid such complications.

Then, we need to use a large-scale algorithm quite robust for fitting. The levenberg-marquart algorithm fails on such fitting problem in my experience. Let's choose the Nelder and Mead algorithm for this example: (http://comjnl.oxfordjournals.org/content/7/4/308.short) :

```
algo = 'nelder'  
    
result = minimize(residual, params, method = algo, args=(xfit, data, sigma)) # fit data with  nelder model from scipy
```

And now we release the frequencies:

```
# we release the positions but contrain the FWMH and amplitude of all peaks 
params['f1'].vary = True
params['f2'].vary = True
params['f3'].vary = True
params['f4'].vary = True
params['f5'].vary = True

#we fit twice
result2 = minimize(residual, params,method = algo, args=(xfit, data, sigma)) # fit data with leastsq model from scipy
```

We can now extract the various things generated by lmfit as well as the peaks:

```
model = fit_report(params) # the report 
yout, peak1,peak2,peak3,peak4,peak5 = residual(params,xfit) # the different peaks
rchi2 = (1/(float(len(data))-15-1))*np.sum((data - yout)**2/sigma**2) # calculation of the reduced chi-square
```

And let's have a look at the fitted spectrum:

```
##### WE DO A NICE FIGURE THAT CAN BE IMPROVED FOR PUBLICATION
plt.plot(xfit,data,'k-')
plt.plot(xfit,yout,'r-')
plt.plot(xfit,peak1,'b-')
plt.plot(xfit,peak2,'b-')
plt.plot(xfit,peak3,'b-')
plt.plot(xfit,peak4,'b-')
plt.plot(xfit,peak5,'b-')
    
plt.xlim(lb,hb)
plt.ylim(-5,105)
plt.xlabel("Raman shift, cm$^{-1}$", fontsize = 14)
plt.ylabel("Normalized intensity, a. u.", fontsize = 14)
plt.title("Fig. 3: Fit of the Si-O stretch vibrations\n in NS4 with \nthe Nelder Mead algorithm ",fontsize = 14,fontweight = "bold")
plt.text(lb+20,80,("rchi-2 = \n"+str(rchi2)))
```

Ok, we can test to change the algorithm and use the Levenberg-Marquart one which is well-used for simple problems by a lot of people. We will re-initialize the Params() object and run the entire code written above again.

```
algo = 'leastsq' # We will use the Levenberg-Marquart algorithm  
#               (Name,  Value,  Vary,   Min,  Max,  Expr) Here I directly initialize with fixed frequencies
params.add_many(('a1',   24,   True,  0,      None,  None),
                ('f1',   946,   True, 910,    970,  None),
                ('l1',   26,   True,  20,      50,  None),
                ('a2',   35,   True,  0,      None,  None),
                ('f2',   1026,  True, 990,   1070,  None),
                ('l2',   39,   True,  20,   55,  None),  
                ('a3',   85,    True,    70,      None,  None),
                ('f3',   1082,  True, 1070,   1110,  None),
                ('l3',   31,   True,  25,   35,  None),  
                ('a4',   22,   True,  0,      None,  None),
                ('f4',   1140,  True, 1110,    1160,  None),
                ('l4',   35,   True,  20,   50,  None),  
                ('a5',   4,   True,  0,      None,  None),
                ('f5',   1211,  True, 1180,   1220,  None),
                ('l5',   28,   True,  20,   45,  None))

result = minimize(residual, params, method = algo, args=(xfit, data, sigma))
# we release the positions but contrain the FWMH and amplitude of all peaks 
params['f1'].vary = True
params['f2'].vary = True
params['f3'].vary = True
params['f4'].vary = True
params['f5'].vary = True

result2 = minimize(residual, params,method = algo, args=(xfit, data, sigma))
model = fit_report(params) # the report 
yout, peak1,peak2,peak3,peak4,peak5 = residual(params,xfit) # the different peaks
rchi2 = (1/(float(len(data))-15-1))*np.sum((data - yout)**2/sigma**2) # calculation of the reduced chi-square 

##### WE DO A NICE FIGURE THAT CAN BE IMPROVED FOR PUBLICATION
plt.plot(xfit,data,'k-')
plt.plot(xfit,yout,'r-')
plt.plot(xfit,peak1,'b-')
plt.plot(xfit,peak2,'b-')
plt.plot(xfit,peak3,'b-')
plt.plot(xfit,peak4,'b-')
plt.plot(xfit,peak5,'b-')
    
plt.xlim(lb,hb)
plt.ylim(-5,105)
plt.xlabel("Raman shift, cm$^{-1}$", fontsize = 14)
plt.ylabel("Normalized intensity, a. u.", fontsize = 14)
plt.title("Fig. 4: Fit of the Si-O stretch vibrations\n in Li$_2$Si$_4$O$_9$ with \nthe Levenberg-Marquardt (LM) algorithm",fontsize = 14,fontweight = "bold")
plt.text(lb+20,80,("new rchi-2 = \n"+str(rchi2)))
```

The comparison of Fig. 3 and 4 shows small differences. In this case, and because we have a good error model, the LM algorithm converges toward results similar to those of the Nelder-Mead algorithm. You can try to run again the calculation with removing the "sigma" input in the "minimize" function used above. You will see that the results will diverge much more than in this case. 

A convenient thing about the LM algorithm is that it allows to estimate the errors on the fitting parameters. This is not possible with gradient-less algorithms such as the Nelder-Mear or the Powell algorithms. For the latters, I will give a piece of code at the end of this notebook that allows to estimate good errors on parameters through bootrapping. 

The downside of the LM algorithm is that, in my experience, it fails if the envelop of bands to fit is broader than the one used in this example, because it seachs at all costs to fit the spectrum as good as possible... This typically results in extrem broadening and overlapping of the peaks you try to fit.

A way to resolve this issue if the use of the LM algorithm is really needed is to put tigther constrains on the peak half-widths.

But another way is to use a more global algorithm less prone to diverge from the initial estimations. The Nelder-Mead, Powell (Powell, 1964, Computer Journal 7 (2): 155-62) or the COBYLA (see Powell, 2007 Cambridge University Technical Report DAMTP 2007) algorithms can give good results for complex problems. Also, the Conjugate Gradient algorithm may be suitable (Wright & Nocedal, “Numerical Optimization”, 1999, pp. 120-122). Let's try the latter for now:

```
algo = 'cg' # We will use the Conjugate Gradient algorithm  
#               (Name,  Value,  Vary,   Min,  Max,  Expr) Here I directly initialize with fixed frequencies
params.add_many(('a1',   24,   True,  0,      None,  None),
                ('f1',   946,   True, 910,    970,  None),
                ('l1',   26,   True,  20,      50,  None),
                ('a2',   35,   True,  0,      None,  None),
                ('f2',   1026,  True, 990,   1070,  None),
                ('l2',   39,   True,  20,   55,  None),  
                ('a3',   85,    True,    70,      None,  None),
                ('f3',   1082,  True, 1070,   1110,  None),
                ('l3',   31,   True,  25,   35,  None),  
                ('a4',   22,   True,  0,      None,  None),
                ('f4',   1140,  True, 1110,    1160,  None),
                ('l4',   35,   True,  20,   50,  None),  
                ('a5',   4,   True,  0,      None,  None),
                ('f5',   1211,  True, 1180,   1220,  None),
                ('l5',   28,   True,  20,   45,  None))

result = minimize(residual, params, method = algo, args=(xfit, data, sigma))
# we release the positions but contrain the FWMH and amplitude of all peaks 
params['f1'].vary = True
params['f2'].vary = True
params['f3'].vary = True
params['f4'].vary = True
params['f5'].vary = True

result2 = minimize(residual, params,method = algo, args=(xfit, data, sigma))
model = fit_report(params) # the report 
yout, peak1,peak2,peak3,peak4,peak5 = residual(params,xfit) # the different peaks
rchi2 = (1/(float(len(data))-15-1))*np.sum((data - yout)**2/sigma**2) # calculation of the reduced chi-square 

##### WE DO A NICE FIGURE THAT CAN BE IMPROVED FOR PUBLICATION
plt.plot(xfit,data,'k-')
plt.plot(xfit,yout,'r-')
plt.plot(xfit,peak1,'b-')
plt.plot(xfit,peak2,'b-')
plt.plot(xfit,peak3,'b-')
plt.plot(xfit,peak4,'b-')
plt.plot(xfit,peak5,'b-')
    
plt.xlim(lb,hb)
plt.ylim(-5,105)
plt.xlabel("Raman shift, cm$^{-1}$", fontsize = 14)
plt.ylabel("Normalized intensity, a. u.", fontsize = 14)
plt.title("Fig. 5: Fit of the Si-O stretch vibrations\n in NS4 with \nthe Conjugate Gradient (CG) algorithm",fontsize = 14,fontweight = "bold")
plt.text(lb+20,80,("new rchi-2 = \n"+str(rchi2)))
```

The CG algorithm returns a result close to the Nelder-Mead and the LM algorithms. A bad thing about the CG algorithm is that it is extremely slow in the Scipy implementation... It is (nearly) acceptable for one fit, but for bootstrapping 100 spectra, it is not a good option at all.

As a last one, we can see what the results look like with the Powell algorithm:

```
algo = 'powell' # We will use the Powell algorithm  
#               (Name,  Value,  Vary,   Min,  Max,  Expr) Here I directly initialize with fixed frequencies
params.add_many(('a1',   24,   True,  0,      None,  None),
                ('f1',   946,   True, 910,    970,  None),
                ('l1',   26,   True,  20,      50,  None),
                ('a2',   35,   True,  0,      None,  None),
                ('f2',   1026,  True, 990,   1070,  None),
                ('l2',   39,   True,  20,   55,  None),  
                ('a3',   85,    True,    70,      None,  None),
                ('f3',   1082,  True, 1070,   1110,  None),
                ('l3',   31,   True,  25,   35,  None),  
                ('a4',   22,   True,  0,      None,  None),
                ('f4',   1140,  True, 1110,    1160,  None),
                ('l4',   35,   True,  20,   50,  None),  
                ('a5',   4,   True,  0,      None,  None),
                ('f5',   1211,  True, 1180,   1220,  None),
                ('l5',   28,   True,  20,   45,  None))
result = minimize(residual, params, method = algo, args=(xfit, data))
# we release the positions but contrain the FWMH and amplitude of all peaks 
params['f1'].vary = True
params['f2'].vary = True
params['f3'].vary = True
params['f4'].vary = True
params['f5'].vary = True

result2 = minimize(residual, params,method = algo, args=(xfit, data))
model = fit_report(params) # the report 
yout, peak1,peak2,peak3,peak4,peak5 = residual(params,xfit) # the different peaks
rchi2 = (1/(float(len(data))-15-1))*np.sum((data - yout)**2/sigma**2) # calculation of the reduced chi-square 

##### WE DO A NICE FIGURE THAT CAN BE IMPROVED FOR PUBLICATION
plt.plot(xfit,data,'k-')
plt.plot(xfit,yout,'r-')
plt.plot(xfit,peak1,'b-')
plt.plot(xfit,peak2,'b-')
plt.plot(xfit,peak3,'b-')
plt.plot(xfit,peak4,'b-')
plt.plot(xfit,peak5,'b-')
    
plt.xlim(lb,hb)
plt.ylim(-5,105)
plt.xlabel("Raman shift, cm$^{-1}$", fontsize = 14)
plt.ylabel("Normalized intensity, a. u.", fontsize = 14)
plt.title("Fig. 6: Fit of the Si-O stretch vibrations\n in NS4 with \nthe Powell algorithm",fontsize = 14,fontweight = "bold")
plt.text(lb+20,80,("new rchi-2 = \n"+str(rchi2)))
```

You see in Fig. 6 that the results are, again, close to those of the other algorithms, at the exception of the two last peaks. The intensity and the frequency of the peak near 1200 cm$^{-1}$ is higher in this fit than in the others.

So one important thing that has to be remembered is that, with the same parameter inputs, you will obtain different results with using different fitting algorithms. The above results are close because the fitting example is quite simple. Actually, all the results given above seem reasonable. The experience with other spectra from other silicate and aluminosilicate glasses is that the Nelder-Mead and Powell algorithms will provide the most robust ways to fit the spectra.

# Error estimations

Errors can be estimated with using the "confidence" function if you used the Levenberg-Marquardt algorithm. See the examples here: http://lmfit.github.io/lmfit-py/confidence.html .

If you use a large-scale gradient-less algorithm such as the Nelder-Mead or the Powell algorithms, you cannot do that. Thus, to calculate the errors on the parameters that those algorithms provide as well as the error introduced by choosing one or the other algorithm, we can use the bootstrapping technic. Several descriptions on the internet are available for this technic, so I will skip a complete description here.

A quick overview is to say that we have datapoints Yi affected by errors e_Yi. We assume that the probability density function of the Yi points is Gaussian. According to the Central Theorem Limit, this probably is a good assumption. Therefore, for each frequency in the spectrum of Fig.1, we have points that are probably at an intensity of Yi but with an error of e_Yi. To estimate how this uncertainties affect our fitting results, we can pick new points in the Gaussian distribution of mean Yi with a standard deviation e_Yi, and construct whole new spectra that we will fit. We will repeat this procedure N times.

In addition to that, we can also randomly choose between the Nelder-Mead or the Powell algorithm during the new fits, such that we will take also into account our arbitrary choice in the fitting algorithm for calculating the errors on the estimated parameters.

A last thing would be to randomly change a little bit the initial values of the parameters, but this is harder to implement so we will not do it for this example.

First of all, we have to write a Python function that will randomly sample the probability density functions of the points of the spectrum of Fig. 1. Here is the piece of code I wrote for doing so:

```
#### Bootstrap function
def bootstrap(data, ese,nbsample):
    # Bootstrap of Raman spectra. We generate new datapoints with the basis of existing data and their standard deviation
    N = len(data)
    bootsamples = np.zeros((N,nbsample))
    for i in range(nbsample):
        for j in range(N):
            bootsamples[j,i] = np.random.normal(data[j], ese[j], size=None)
    return bootsamples
```

Now we will define how much new spectra we want to generate (the nbsample option of the bootstrap function), and we will run the previous function.

```
nboot = 128 # Number of bootstrap samples
data_resampled = bootstrap(data,sigma,nboot)# resampling of data + generate the output parameter tensor
```

Now, we will create a loop which is going to look at each spectrum in the data_resampled variable, and to fit them with the procedure already described.

For doing so, we need to declare a couple of variables to record the bootstrap mean fitting error, in order to see if we generated enought samples to obtain a statistically representative bootstrapping process, and to record each set of parameters obtained for each bootstrapped spectrum.

```
para_output = np.zeros((5,3,nboot)) # 5 x 3 parameters x N boot samples
bootrecord = np.zeros((nboot)) # For recording boot strap efficiency
        
for nn in range(nboot):
    algos = ['powell','nelder']
    algo = random.choice(algos) # We randomly select between the Powell or Nelder_mear algorithm
    params = Parameters()
    #               (Name,  Value,  Vary,   Min,  Max,  Expr) Here I directly initialize with fixed frequencies
    params.add_many(('a1',   24,   True,  0,      None,  None),
                ('f1',   946,   True, 910,    970,  None),
                ('l1',   26,   True,  20,      50,  None),
                ('a2',   35,   True,  0,      None,  None),
                ('f2',   1026,  True, 990,   1070,  None),
                ('l2',   39,   True,  20,   55,  None),  
                ('a3',   85,    True,    70,      None,  None),
                ('f3',   1082,  True, 1070,   1110,  None),
                ('l3',   31,   True,  25,   35,  None),  
                ('a4',   22,   True,  0,      None,  None),
                ('f4',   1140,  True, 1110,    1160,  None),
                ('l4',   35,   True,  20,   50,  None),  
                ('a5',   4,   True,  0,      None,  None),
                ('f5',   1211,  True, 1180,   1220,  None),
                ('l5',   28,   True,  20,   45,  None))

    result = minimize(residual, params, method = algo, args=(xfit, data_resampled[:,nn],sigma))
    # we release the positions but contrain the FWMH and amplitude of all peaks 
    params['f1'].vary = True
    params['f2'].vary = True
    params['f3'].vary = True
    params['f4'].vary = True
    params['f5'].vary = True

    result2 = minimize(residual, params,method = algo, args=(xfit, data_resampled[:,nn], sigma))
                           
    vv = params.valuesdict()
    para_output[0,0,nn] = vv['a1']
    para_output[1,0,nn] = vv['a2']
    para_output[2,0,nn] = vv['a3']
    para_output[3,0,nn] = vv['a4']
    para_output[4,0,nn] = vv['a5']
            
    para_output[0,1,nn] = vv['f1']
    para_output[1,1,nn] = vv['f2']
    para_output[2,1,nn] = vv['f3']
    para_output[3,1,nn] = vv['f4']
    para_output[4,1,nn] = vv['f5']
            
    para_output[0,2,nn] = vv['l1']
    para_output[1,2,nn] = vv['l2']
    para_output[2,2,nn] = vv['l3']
    para_output[3,2,nn] = vv['l4']
    para_output[4,2,nn] = vv['l5']
                
para_mean = np.mean(para_output,axis=2)
para_ese = np.std(para_output,axis=2)
for kjy in range(nboot):
    if kjy == 0:
        bootrecord[kjy] = 0
    else:
        bootrecord[kjy] = np.sum(np.std(para_output[:,:,0:kjy],axis=2))
```

We can have a view at the mean values and standard deviation of the parameters that have been generated by the bootstrapping:

```
para_mean
```

array([[   23.96581857,   945.46074673,    24.87426317],
       [   37.44919495,  1030.5898547 ,    42.10683728],
       [   82.41494023,  1084.26138753,    31.88548881],
       [   22.60820978,  1145.8508148 ,    37.90647077],
       [    4.57980049,  1209.91943316,    29.68392204]])

```
para_ese
```

array([[ 0.21939284,  0.13054434,  0.06588605],
       [ 1.97066045,  3.30358667,  1.93143285],
       [ 3.54511158,  0.79682163,  0.57235808],
       [ 0.54450345,  1.36714246,  2.374698  ],
       [ 0.76231994,  3.08773567,  0.86091792]])

Those errors are probably the best estimates of the errors that affect your fitting parameters. You can add another bootstrapping function for changing of, saying, 5 percents the initial estimations of the parameters, and you will have a complete and coherent estimation of the errors affecting the fits. But for most cases, the errors generated by this above bootstrapping technic are already quite robust.

We can see if we generated enought samples to have valid bootstrap results by looking at how the mean value of the parameters and their error converge. To do a short version of such thing, we can also look at how the summation of the errors of the parameters change with the iteration number. If the summation of errors becomes constant, we can say that we have generated enought bootstrap samples to have a significant result, statistically speaking.

```
plt.plot(np.arange(nboot)+1,bootrecord,'ko')
plt.xlim(0,nboot+1)
plt.xlabel("Number of iterations",fontsize = 14)
plt.ylabel("Summed errors of parameters",fontsize = 14)
plt.title("Fig. 7: Bootstrap iterations for convergence",fontsize = 14, fontweight = 'bold')
```

We see from the above figure that the algorithm seems to have converged after 80 iterations. Therefore, we need to generate at least 60 spectra with the bootstrap function to obtain a good estimate of the errors that affect the parameters.

# Conclusion
This IPython notebook showed how spectra can be corrected from any baseline, how it is possible to use lmfit to fit it with Gaussian peaks, how changing the optimisation algorithm can change the results, and how we can estimate the errors on the calculated parameters with using the bootstrapping technic.

Several peak models are defined in the spectratools toolbox, or directly in lmfit. You can look at the relevant instructions for both software to use other peak models in the above calculation. Results can be saved in textfiles, through using the Python output functions like np.savetxt or other ways. See the relevant python documentation for doing so. Any comments on this program will be welcome.
